Repository: GottfridOlsson/TIF295-APT-DataAnalysis

# TIF295-APT-DataAnalysis
Data analysis of atomic probe tomography in the course experimental methods in modern physics [TIF295].

File: Datafiles from lab/RDF_100h_removedPole_dist10nm_step0.2nm.csv
Centers ROI,Top-Level ROI
Bin Width (nm),0.200
Maximum Distance (nm),10.000
Bin Count,50

Center Ion Count,4070457

Center Ion(s),Cr

Neighbor Ion(s),Si,Cr,Fe,V,Mn,H
Bulk Ion Counts,50077,4070457,7427517,3095,7366,2696
Bulk Concentration (ionic %),0.43314677843353394,35.20788658071025,64.2451636541787,0.02677055892429234,0.06371306527829963,0.023319362474924766
Bulk Density (ions/nm^3),0.12323006127420823,10.016627703816718,18.277719811993997,0.007616211826660432,0.018126338066294264,0.006634348007973029

,Total Counts
Distance (nm),Si,Cr,Fe,V,Mn,H
0.000,20912,2143610,2836297,1266,3415,1109
0.200,141981,14189030,19501695,8855,22843,7604
0.400,379507,36474354,52251860,23010,59812,20241
0.600,724662,67191254,100566567,44253,112439,38496
0.800,1168181,105030994,163898406,71440,178650,61986
1.000,1712368,149139030,241867035,104014,258405,90513
1.200,2345229,199185558,334044011,143565,350377,123494
1.400,3071846,255319456,440276132,187669,453281,162725
1.600,3885300,317907970,560344705,237571,569012,204530
1.800,4788624,387342116,694120782,294068,697721,253412
2.000,5787912,464065112,841414309,355261,839958,307772
2.200,6875649,548449396,1001984013,421965,995960,364587
2.400,8052686,640457434,1175722943,494334,1165878,426096
2.600,9316960,740192212,1362327363,571790,1348034,491699
2.800,10675211,847277054,1561437732,653415,1543970,563048
3.000,12129148,961720768,1773028133,740845,1751380,639636
3.200,13652035,1083150538,1996646264,834682,1974522,718407
3.400,15270563,1211418280,2232028293,932922,2211925,802765
3.600,16962051,1346183588,2479007208,1034473,2462242,891430
3.800,18734258,1487590978,2737499174,1140653,2720798,982458
4.000,20591576,1634962074,3007146236,1249975,2990083,1077317
4.200,22524116,1788829786,3287626315,1369029,3271712,1177121
4.400,24511737,1948351944,3578902014,1489635,3566566,1279202
4.600,26580684,2113721158,3880689242,1616737,3866187,1386952
4.800,28731660,2285005496,4192766481,1747937,4176078,1497019
5.000,30929960,2461678444,4514749529,1881467,4504384,1605741
5.200,33216033,2644098946,4846769303,2022631,4835460,1724426
5.400,35555385,2831681458,5188504885,2160467,5172113,1841094
5.600,37962196,3024529260,5539595843,2302208,5525691,1964035
5.800,40422757,3222376702,5899564880,2455441,5887463,2091004
6.000,42935159,3424823670,6268553230,2603993,6251814,2220604
6.200,45538433,3632163402,6646222419,2759863,6633195,2354021
6.400,48177185,3843949352,7032293929,2916648,7018480,2487596
6.600,50864523,4059597538,7426530847,3081268,7417391,2623465
6.800,53619022,4279947322,7828576533,3245709,7818276,2764612
7.000,56428555,4504330056,8238737251,3417337,8229402,2906976
7.200,59280201,4732715562,8657021390,3590429,8650627,3052257
7.400,62205499,4965830938,9082497131,3768639,9081033,3202160
7.600,65152756,5202224218,9515415738,3949342,9515803,3353500
7.800,68166642,5442974852,9955551832,4131979,9961869,3504128
8.000,71210628,5687097006,10402474906,4313047,10411409,3657265
8.200,74305949,5934928536,10856080165,4499749,10872396,3814348
8.400,77443443,6186616778,11316232954,4685851,11325298,3970545
8.600,80645372,6441206256,11783137803,4873356,11798491,4129473
8.800,83878282,6699513942,12256112434,5069963,12262074,4292494
9.000,87133974,6960839186,12735248395,5262180,12747423,4457985
9.200,90465805,7225257830,13220052448,5462592,13234506,4618813
9.400,93825639,7492786730,13710996773,5661279,13727940,4789842
9.600,97219360,7763496332,14207446663,5863897,14230339,4961973
9.800,100641957,8037479756,14709467742,6068401,14726413,5132593

,Concentration (ionic %)
Distance (nm),Si,Cr,Fe,V,Mn,H
0.000,0.4176879001336034,42.81560633155095,56.65105863070193,0.025286576203574117,0.06820984023317979,0.022150721176748572
0.200,0.41916912631810904,41.89013535896661,57.574664602110396,0.026142530433979586,0.06743916687785383,0.0224492152930526
0.400,0.4254143852022465,40.886505077795924,58.572550434046946,0.02579342410944644,0.06704720916272101,0.022689469682716446
0.600,0.42961347266882766,39.83411295736944,59.62055700899498,0.026235244853481523,0.06665908969065622,0.022822226422606937
0.800,0.43200417209951936,38.84143605122801,60.61115117645374,0.026419174815195304,0.06606642750188467,0.02292299790166148
1.000,0.43552713967356194,37.93232246198804,61.51695075759142,0.026455131085144003,0.06572325021686155,0.023021259444975094
1.200,0.4373858574012842,37.148161679641184,62.2993004781192,0.026774912222992026,0.06534540744579304,0.02303166516954813
1.400,0.43916695921746784,36.5017872382203,62.94414827646584,0.02683012887670247,0.064803391329205,0.02326400589048489
1.600,0.43993704492168373,35.99708976883414,63.44848368342537,0.02690044107252704,0.06442989159266391,0.02315917015361284
1.800,0.44033456825414263,35.6177731673036,63.82739067803149,0.027040817115179482,0.06415844620434778,0.023302323091230134
2.000,0.44089296460970273,35.35006112767674,64.09455588820882,0.02706193105565662,0.06398362186011755,0.0234444665889629
2.200,0.4410035390031646,35.17749736790636,64.26716892581236,0.02706479902267703,0.06388078924703569,0.02338457900840295
2.400,0.44092430534703014,35.06820571307404,64.3766343208764,0.02706722645827973,0.06383757509846835,0.023330859145774235
2.600,0.4406748756252139,35.009714645319065,64.43554992732078,0.027044603296970372,0.06375950044741628,0.023256447990550783
2.800,0.4407327830583999,34.980364700139624,64.46493630868335,0.02697664818448126,0.0637437700349602,0.02324578989918475
3.000,0.4410583378588625,34.9715382662021,64.47351795179532,0.026939721100859595,0.06368631595222142,0.02325940709064572
3.200,0.4408181731190227,34.97445189483081,64.47082493279586,0.026951512677438352,0.06375644223174926,0.02319704434510443
3.400,0.4410061068955671,34.98514491475685,64.45984394790737,0.02694231373507488,0.06387927105208742,0.02318344565305287
3.600,0.4409689389838173,34.99725053755517,64.4477002365454,0.02689359094707394,0.06401184870045445,0.023174847268077677
3.800,0.4409442346021834,35.01311155185988,64.43193416059174,0.026847306364185027,0.06403884219044871,0.023123904391558602
4.000,0.4411203911355888,35.024764960910886,64.42020386522303,0.026777428833504906,0.06405466888439597,0.02307868501260026
4.200,0.44123422026542414,35.042126217662684,64.40267105812786,0.026818475066269123,0.06409091896228164,0.023059109915481536
4.400,0.44100919662688726,35.05427320674475,64.39073257029841,0.026801149776423155,0.06416878601368686,0.023015090539830266
4.600,0.4409637875920748,35.06585788932995,64.37920960273775,0.026821073192106276,0.06413862273293046,0.023009024415188237
4.800,0.4410806303596568,35.07878293669632,64.36621073722576,0.02683385344908604,0.06411001371557004,0.022981828553601952
5.000,0.44088979301426895,35.08989017906417,64.35530422128183,0.026819290946162803,0.06420754923112687,0.022888966462437238
5.200,0.44095980728112916,35.101764309434444,64.34333858552502,0.02685145983449732,0.06419320181057168,0.02289263611432974
5.400,0.4408649468434933,35.11111173339497,64.33427539380406,0.026788464507194094,0.06413102608264656,0.02282843536763487
5.600,0.4408119874060942,35.120432813435855,64.32505255964033,0.026732934098496548,0.06416359136605185,0.022806114053178804
5.800,0.44068075969315496,35.129702139190634,64.31586873645102,0.026768723500520265,0.0641839364768054,0.022795704687867423
6.000,0.44047858697889775,35.135807714453385,64.31007904622888,0.026714776045034347,0.06413834863811477,0.02278152765568396
6.200,0.44059482478514683,35.14201724278068,64.30373223827047,0.026702310000785705,0.06417768895980043,0.02277569520311681
6.400,0.44050357276814905,35.146790396653756,64.29912001874463,0.02666809745125366,0.06417281365446732,0.022745100727735678
6.600,0.4403810945525482,35.147680579394596,64.29832799434928,0.026677379328805286,0.06421919590800487,0.02271375646676763
6.800,0.44036750672827674,35.15076666481356,64.29529298517804,0.026656673818025403,0.06421069576825784,0.022705473693852053
7.000,0.4403647313904879,35.15149546545258,64.29456356862978,0.026668673158045175,0.06422171188389184,0.02268584948522242
7.200,0.4402765455363943,35.15007748782254,64.2960618879122,0.026666267159142915,0.06424857048450058,0.02266924108521964
7.400,0.44034348880940477,35.15237969679495,64.29364827964726,0.02667763577176973,0.06428328391374748,0.022667615062872872
7.600,0.440232884691149,35.15108669079627,64.29503794705627,0.02668544399398717,0.06429765465090517,0.022659378811416178
7.800,0.4402309454821183,35.15159167340754,64.29452687133384,0.026684973302370647,0.06433532414049388,0.022630212333627407
8.000,0.44013786405305105,35.15074644312,64.29550215442985,0.026658033322503768,0.06435072190407747,0.022604783170511875
8.200,0.44008376895876405,35.150156263044295,64.29612621099398,0.026650174393014345,0.06439275823382849,0.022590824376125307
8.400,0.4400126905768042,35.15068272539716,64.29577400482358,0.02662373761135605,0.06434727914362097,0.02255956244747896
8.600,0.4400648959478016,35.14831279871793,64.29811386096405,0.026592882491218398,0.06438189303976519,0.02253366883922683
8.800,0.44004886157744194,35.14751867830699,64.29898413926541,0.02659843994408174,0.06433026017722145,0.022519620728855657
9.000,0.43994416640026934,35.14565504760634,64.30096071411414,0.026569032574460215,0.06436243095588204,0.02250860834890768
9.200,0.4400282124638661,35.14385670392755,64.30270583865358,0.02657020067614957,0.06437300832090435,0.02246603595794971
9.400,0.4400458259256071,35.14145557897323,64.30509787669145,0.02655161446169628,0.06438456225762745,0.022464541690391915
9.600,0.44004163412575376,35.13972538455896,64.30682166948031,0.02654161494403075,0.06441043869989933,0.022459258191042084
9.800,0.43999336703311015,35.13880180512488,64.30785362279371,0.026530249093795866,0.06438193605665046,0.022439019897840144

,Density (ions/nm^3)
Distance (nm),Si,Cr,Fe,V,Mn,H
0.000,0.1533111585244537,15.715346811620323,20.793610318928486,0.0092813660430355,0.02503622830724031,0.008130359353654321
0.200,0.14869980858597198,14.860481649098217,20.424551972461153,0.009274035293657475,0.023923973824169137,0.007963835615242398
0.400,0.14643483838492377,14.073827711173964,20.161664144302115,0.008878533548095546,0.023078785248965266,0.007810099849934895
0.600,0.14358596384211839,13.313408136966743,19.92645875316765,0.008768377061175094,0.02227888614063377,0.007627673679682652
0.800,0.14039722617486722,12.62309541071899,19.698044718140608,0.008585979260005523,0.021470957374019974,0.007449755184920246
1.000,0.13795388505724016,12.01512093321546,19.485587879197396,0.008379703078043843,0.02081793964160516,0.007292019004201187
1.200,0.13538163654086918,11.498265976306033,19.283159506323738,0.008287491178895488,0.020226004226572385,0.007128864525800294
1.400,0.13325728477672827,11.075808311103922,19.09926536106315,0.00814111819953338,0.019663419097467827,0.007059042564403653
1.600,0.13126321870189409,10.740386429152235,18.931009075454487,0.008026235845424466,0.019223829974519893,0.006909959622448304
1.800,0.12954470673449464,10.478609475945198,18.777768549484797,0.007955302571260424,0.018875163789743847,0.006855452259981522
2.000,0.12819531415441,10.278486062148396,18.636318533569757,0.007868605379938368,0.018604063034564088,0.0068167809441351335
2.200,0.12697008682595248,10.128013723469769,18.50327105540529,0.007792272800358635,0.018392027818054067,0.0067326943311989225
2.400,0.12587693150528811,10.01141936388313,18.378513252001476,0.007727266040018832,0.018224620350218834,0.006660592131206562
2.600,0.1248720179666498,9.920542236484676,18.25880619311392,0.0076635051726261245,0.018067237153283348,0.006590072981120854
2.800,0.12402959742081086,9.844061340943108,18.141514326754194,0.007591681269692854,0.017938566041440243,0.006541755171733159
3.000,0.12333128491291842,9.778943916331032,18.02845820907147,0.007533040719043996,0.017808336230276608,0.006503930016894797
3.200,0.12250492874945225,9.719523827958316,17.916670174752706,0.007489920655671504,0.017718140696550075,0.00644654063281465
3.400,0.12181976665167357,9.66399812417995,17.80583766382374,0.0074423150177378924,0.017645465157440695,0.006403997349418665
3.600,0.12108382917198167,9.609749646638683,17.69642629240905,0.007384599422264876,0.017576747629639747,0.006363485043098834
3.800,0.12037299824972972,9.558200073422055,17.589219881595447,0.007329023736758027,0.017481910033045778,0.00631257534269214
4.000,0.119716145715604,9.505409294095319,17.483069628915537,0.007267155716534863,0.01738386669042478,0.006263349583047813
4.200,0.11905551552193538,9.455201365204449,17.377376576102066,0.007236264160577031,0.017293258425738096,0.006221897786652143
4.400,0.11830266825188317,9.403463886257576,17.273098910462302,0.007189527009913412,0.01721356076464291,0.006173899868179291
4.600,0.11760393942522925,9.351976609302358,17.169774206875445,0.007153113148424882,0.01710561029033748,0.0061364492724754775
4.800,0.11695673379177413,9.301473688203634,17.067314355292755,0.0071152520388238025,0.016999381272773118,0.0060938509179152165
5.000,0.11622520334316853,9.250224627493688,16.96502944237559,0.007069969849895094,0.016926078997053822,0.006033876999564913
5.200,0.1155743483547521,9.200075537901736,16.86421144331236,0.007037693507443245,0.016824861009003378,0.006000096737499981
5.400,0.11488124023359171,9.149305452366926,16.76432068298091,0.006980577722439152,0.016711357676714306,0.005948667469263075
5.600,0.11420208256633832,9.09872390614142,16.664825761039495,0.006925757090050444,0.016622995672275452,0.0059084276165999
5.800,0.1135003719663812,9.047897309250844,16.564996007565718,0.00689446953955919,0.016531015943279343,0.005871191116013956
6.000,0.11277983758423463,8.996148290897032,16.465908864283683,0.0068400330743036,0.01642193912748394,0.005832966833985679
6.200,0.11214436944655228,8.944679199746162,16.36719520806292,0.006796524946167342,0.016335113478564874,0.005797085743133552
6.400,0.11145444846718552,8.89270003971704,16.268705639730342,0.006747455132816908,0.016236748109670008,0.005754874224992117
6.600,0.11075161948809094,8.83930439696381,16.170412499169878,0.006709104911429741,0.016150511538786876,0.005712291795606232
6.800,0.11007970673323014,8.786720243413498,16.072046388523976,0.006663431773548679,0.016050899422213476,0.005675740937445089
7.000,0.10941339086682214,8.73377007457134,15.974681242372956,0.006626120922370834,0.015956580451620777,0.005636545208865816
7.200,0.10873109083352292,8.680694683559684,15.87861314950401,0.006585525270575835,0.015866884629893982,0.005598416124031971
7.400,0.1080929771806244,8.629003205393026,15.782433561448796,0.006548671998097968,0.01577988937674943,0.005564315267508877
7.600,0.10740979500343009,8.57630392208212,15.686962709466847,0.0065108222684921654,0.01568760114342707,0.00552852664504327
7.800,0.10676071781942852,8.524637347877833,15.592111165940175,0.006471391741063091,0.015602004940526666,0.005488068791934307
8.000,0.10608883409270346,8.472576463426844,15.497496166669743,0.006425531419509914,0.015510806084623768,0.005448554390196519
8.200,0.10542979193279137,8.420836946533932,15.403265665870888,0.006384517083817691,0.015426415563186106,0.005412028530841573
8.400,0.10477163650295057,8.369746219155974,15.30949812806229,0.0063393911564467425,0.015321762041798593,0.005371668424641294
8.600,0.10414508557508459,8.318145977898027,15.216693337795617,0.006293430919481058,0.015236520390182655,0.00533278362166897
8.800,0.10350663742957943,8.267267092440047,15.124165108701181,0.006256384960559669,0.015131521740665512,0.005296980452301647
9.000,0.10284998160387739,8.216338006431897,15.032254389620276,0.006211298433333151,0.015046624879600274,0.005262053986431989
9.200,0.10223951484669898,8.165592017685722,14.940581676484669,0.006173523309558336,0.014956916292025774,0.005219930340393547
9.400,0.10161907622486578,8.115159928221036,14.849873030914031,0.0061315217073153305,0.014868223612848338,0.005187700552756838
9.600,0.10099755636997669,8.065205926260749,14.759584873010681,0.0060917832395238685,0.014783366865574694,0.005154808134653451
9.800,0.10037160670801204,8.01588900932084,14.669954312237925,0.006052099707466012,0.014686854050898033,0.005118805529470136

,Bulk Normalized Concentration
Distance (nm),Si,Cr,Fe,V,Mn,H
0.000,0.9643103006425738,1.2160799891638152,0.8817949151105817,0.9445666142079828,1.0705785373100192,0.9498853667447886
0.200,0.9677299871282092,1.1897940895412178,0.8961711874846406,0.9765403295430315,1.058482535462366,0.962685635904162
0.400,0.9821483302744362,1.1612882523939079,0.9117036536685235,0.9634996483409534,1.0523306149195268,0.9729884214079334
0.600,0.9918427056586121,1.1313974460254543,0.9280162679625625,0.9800036274055878,1.0462389370137553,0.9786814046545056
0.800,0.9973620804981009,1.1032027146016912,0.9434352366617624,0.9868742333661856,1.0369368859166563,0.9830027697502667
1.000,1.0054955072011307,1.0773814092769334,0.957534345911658,0.9882173607192747,1.031550592171031,0.9872165017259704
1.200,1.0097867032119707,1.055109104446899,0.969711911910852,1.0001626151591378,1.0256202108682622,0.9876627285293071
1.400,1.0138987084371394,1.0367503074785225,0.9797492090655102,1.0022252039107062,1.0171130685071077,0.9976261536094996
1.600,1.0156765946931583,1.0224155229060605,0.9875993782965249,1.0048516786146307,1.0112508527290778,0.993130501681417
1.800,1.0165943513342133,1.0116418969270913,0.9934972073789708,1.0100953510777058,1.006990417492907,0.9992693031933033
2.000,1.0178835133073891,1.0040381448809934,0.9976557337953005,1.0108840511021187,1.0042464850911839,1.005364817077339
2.200,1.0181387948862148,0.9991368634770444,1.0003425202829603,1.0109911824858349,1.0026324893960672,1.002796668800372
2.400,1.0179558692358823,0.996032682412902,1.0020463900972436,1.0110818580525858,1.0019542274355324,1.0004930096550382
2.600,1.0173800142734646,0.9943713765682329,1.002963433546016,1.0102367818861397,1.0007288170630908,0.9973020495546724
2.800,1.0175137043666829,0.9935377580801659,1.0034208435624454,1.0076983547774159,1.0004819224522703,0.9968450005518321
3.000,1.0182653082494126,0.9932870632843483,1.0035544200470219,1.006318963195563,0.9995801594859489,0.99742894410842
3.200,1.0177108432232422,0.9933698182836304,1.0035125021991051,1.006759431271411,1.0006808172430592,0.9947546537795849
3.400,1.0181447233440273,0.9936735292121897,1.003341579062422,1.0064158096686835,1.0026086607678002,0.9941715035298222
3.600,1.0180589142982248,0.994017361914859,1.003152557653319,1.0045957958191882,1.0046895157351123,0.9938027805433153
3.800,1.0180018796326935,0.9944678579782439,1.00290715278458,1.002866859825741,1.005113188491655,0.9916182063906619
4.000,1.0184085697944962,0.9947988465771844,1.0027245663500297,1.000256621807262,1.0053615942759024,0.9896790719479014
4.200,1.0186713655383477,0.9952919536176197,1.002451661650315,1.0017898820159972,1.005930552584961,0.9888396366014262
4.400,1.0181518565641596,0.9956369612355641,1.0022658346222495,1.0011427050222346,1.007152704604568,0.9869519616832715
4.600,1.0180470213510784,0.9959659978154407,1.0020864753225722,1.0018869336257339,1.006679280815826,0.98669182915827
4.800,1.0183167746388775,0.9963331044106276,1.001884143119296,1.0023643333324752,1.006230251762908,0.9855255939485583
5.000,1.0178761910887055,0.9966485803862272,1.0017143791195864,1.0018203587757832,1.0077611075635322,0.981543405702007
5.200,1.0180378320620342,0.9969858380725997,1.001528129523878,1.0030220105016772,1.0075359195194078,0.9817007707198736
5.400,1.017818829076536,0.9972513304059465,1.0013870575551032,1.0006688535324342,1.0065600485947626,0.9789476617202643
5.600,1.0176965623530234,0.9975160745001288,1.0012435006920002,0.9985945446300842,1.007071172698791,0.9779904608328013
5.800,1.0173935987400566,0.9977793486314384,1.0011005510493043,0.9999314387205263,1.0073904966971687,0.9775440779043412
6.000,1.0169268453799407,0.9979527636203999,1.0010104323556497,0.997916260194053,1.0066749787968525,0.9769361267993868
6.200,1.0171952020018449,0.9981291311599017,1.0009116419160677,0.9974505977368778,1.007292439619273,0.9766860147916754
6.400,1.0169845297273612,0.9982647017475349,1.0008398509941756,0.9961726061331614,1.007215919908413,0.9753740374417789
6.600,1.0167017659583595,0.9982899853651358,1.0008275228382444,0.9965193257357619,1.0079439064420217,0.9740299071722761
6.800,1.0166703959356604,0.9983776386075958,1.000780281785399,0.9957458823856086,1.0078104936214347,0.9736747185205931
7.000,1.0166639885515425,0.9983983385333736,1.0007689281440233,0.9961941113543687,1.0079833956092117,0.972833177134085
7.200,1.016460395085114,0.998358064101485,1.0007922500440265,0.996104236544169,1.0084049512272224,0.9721209621230341
7.400,1.0166149460972504,0.998423453115027,1.0007546813286918,0.9965289050263986,1.008949791270552,0.9720512337010622
7.600,1.0163595958932023,0.9983867282182992,1.0007763120216495,0.996820577017242,1.009175345277331,0.9716980400206796
7.800,1.016355118868029,0.9984010711016789,1.0007683569368873,0.9968029945820804,1.0097665817752797,0.970447299233056
8.000,1.0161402230551044,0.9983770642563489,1.000783537583033,0.9957966659528178,1.0100082553396628,0.9693568250340774
8.200,1.0160153344561804,0.9983603015326236,1.0007932512568511,0.9955030998187805,1.0106680310005485,0.9687582325810643
8.400,1.0158512367749812,0.9983752544992452,1.0007877690360836,0.9945155678911485,1.0099542199476839,0.9674176329536102
8.600,1.015971762595781,0.9983079421181459,1.0008241897720174,0.9933629912779777,1.010497497782348,0.966307242037908
8.800,1.0159347442658335,0.9982853869327011,1.0008377359792626,0.9935705869758882,1.0096871010086532,0.9657048194636938
9.000,1.015693035952658,0.9982324547381947,1.000868502106023,0.9924720903137642,1.0101920332155732,0.9652325775677236
9.200,1.0158870719417994,0.9981813768731638,1.0008956656221568,0.9925157241315212,1.0103580488510806,0.9634069534322547
9.400,1.015927735898264,0.9981131783759659,1.0009328985888395,0.9918214459692366,1.0105393921387191,0.9633428750270495
9.600,1.015918058347692,0.9980640361359082,1.0009597300682977,0.9914479193016086,1.0109455324202903,0.963116303680791
9.800,1.015806624775871,0.9980378039611381,1.000975792807572,0.9910233540070614,1.0104981729481888,0.9622484286167234

,Bulk Normalized Density
Distance (nm),Si,Cr,Fe,V,Mn,H
0.000,1.2441051878024294,1.5689259176151844,1.1376479414726306,1.218632865560044,1.381207181267071,1.2254948555432146
0.200,1.2066845301252358,1.483581309849003,1.1174562353810888,1.2176703464567329,1.3198459466369281,1.200394613859812
0.400,1.1883045165341668,1.4050465014099802,1.103073269077681,1.1657414145200604,1.273218295088517,1.1772219124696006
0.600,1.1651861758196707,1.329130774411614,1.090204848204957,1.1512779923585534,1.2290891882934218,1.1497246859097328
0.800,1.1393098788002636,1.2602140944011635,1.0777079920666353,1.1273293673306768,1.1845170985718838,1.122906904486662
1.000,1.1194824025143415,1.1995175710321389,1.066084176780672,1.1002455379078115,1.1484911936137778,1.099131217632506
1.200,1.0986088551852748,1.1479178737894744,1.0550090331109006,1.0881382198280323,1.1158350987716834,1.074538826910039
1.400,1.0813699465766533,1.1057422356711546,1.0449479233470933,1.0689196131645815,1.0847982105128973,1.0640145129438845
1.600,1.0651882937054675,1.0722557278493776,1.035742383086089,1.0538356899855057,1.0605468078666371,1.0415431349311266
1.800,1.0512427357009524,1.046121487769027,1.0273583763529772,1.0445222313031013,1.0413114728805604,1.0333272013682089
2.000,1.0402925457381151,1.0261423670794811,1.0196194451640759,1.0331389881245734,1.0263552939663059,1.0274982463902798
2.200,1.0303499447543245,1.0111201117728084,1.0123402287446863,1.0231166067469268,1.0146576628322876,1.0148238113387633
2.400,1.0214790953093023,0.9994800305963649,1.0055145522003974,1.0145812926276099,1.0054220705563979,1.0039557953851672
2.600,1.0133243193703194,0.9904074035520528,0.9989652090591921,1.006209562843321,0.9967395006760459,0.9933263936713952
2.800,1.0064881583140945,0.9827720099043058,0.9925480045300605,0.9967791656106899,0.9896409288976475,0.9860434158520786
3.000,1.000821420014431,0.9762710770017818,0.9863625438245881,0.9890797276245262,0.9824563662635766,0.9803420033254966
3.200,0.9941156198637081,0.9703389319595861,0.9802464617602702,0.9834181120663099,0.9774804282998987,0.971691660592318
3.400,0.9885555958671763,0.9647955789050238,0.9741826577371756,0.9771675456407585,0.9734710393740396,0.9652790811881539
3.600,0.9825835345691274,0.9593797364533175,0.9681966062745148,0.9695895532231915,0.96968000736583,0.9591726324050717
3.800,0.9768152105506054,0.9542333364132137,0.962331191336747,0.9622925285642518,0.9644479744948157,0.9514989770066042
4.000,0.9714849159184855,0.9489630218035751,0.9565235603099133,0.9541693274727858,0.9590390859337385,0.944079143198494
4.200,0.9661239659454217,0.943950563481725,0.9507409433368642,0.9501133011094307,0.9540403782876989,0.9378310844072075
4.400,0.9600146833380148,0.938785404061139,0.9450357642055299,0.9439767660802951,0.9496435905413982,0.9305963239733006
4.600,0.9543445666519642,0.9336452233059334,0.9393827229810412,0.9391956672456928,0.9436881419609614,0.9249513690118174
4.800,0.9490925556835125,0.9286033147323043,0.9337769990375406,0.9342245463705424,0.9378276632930779,0.9185304886918422
5.000,0.9431562570154641,0.923486916057487,0.9281808462367933,0.928279046171848,0.9337836983481892,0.9094905772675052
5.200,0.9378746318853088,0.9184803318981452,0.9226649503755889,0.9240411989078228,0.9281996698654226,0.904398854309298
5.400,0.932250126679407,0.9134117512304756,0.9171997850618115,0.9165419609265261,0.9219378793220734,0.8966468840817641
5.600,0.9267388280544543,0.9083619931960192,0.9117562766283294,0.9093440738881419,0.9170630941274199,0.8905815024323819
5.800,0.9210445145671332,0.9032877707737155,0.9062944490863475,0.9052360538903613,0.9119887250706525,0.8849688181804863
6.000,0.9151974479123236,0.8981214593279888,0.9008732508022479,0.8980886075621176,0.9059711380987848,0.8792072449283237
6.200,0.9100406855841094,0.8929830941343558,0.8954724865255144,0.8923760395392643,0.9011811110893847,0.8737988625508833
6.400,0.9044420437248674,0.8877938067248502,0.8900839824152834,0.8859332285372559,0.8957544568730113,0.8674362903598096
6.600,0.8987386546992735,0.8824631061805059,0.8847062251473357,0.8808978878377073,0.8909969283215887,0.8610178104527094
6.800,0.8932861478359873,0.8772134198484208,0.8793244755824171,0.8749010564836759,0.8855014931041122,0.8555084735717956
7.000,0.8878790591798733,0.8719271927460615,0.8739974902060942,0.8700021839172329,0.8802980719692011,0.8496004734891698
7.200,0.8823422605591132,0.86662846421376,0.8687414684562748,0.864672020744395,0.8753497022875397,0.8438532493779198
7.400,0.8771640301314044,0.8614678972350192,0.8634793466465236,0.8598332277438033,0.8705503184943885,0.8387132029887175
7.600,0.8716200729984601,0.8562067170385319,0.8582560007935414,0.8548636010491636,0.8654589297657425,0.8333187584370303
7.800,0.8663528745787721,0.851048636321945,0.8530665381853866,0.8496864173879833,0.8607367292535734,0.8272205174252019
8.000,0.8609006032759932,0.8458511900365896,0.8478900172493153,0.843665009029481,0.8557054396699105,0.8212644835104449
8.200,0.8555525400429025,0.8406858271597007,0.8427345327705009,0.8382798731344088,0.8510497546038471,0.8157589147173925
8.400,0.8502116725383714,0.8355852355345882,0.8376043776541571,0.8323548899015389,0.8452761934463338,0.809675407166722
8.600,0.8451272725032875,0.8304337771012987,0.8325268958226557,0.8263203627623643,0.8405735529403374,0.8038142731222623
8.800,0.8399463277005051,0.82535433450221,0.8274645450455245,0.8214562702496391,0.8347809516364708,0.7984176359057198
9.000,0.8346176293381723,0.8202698801814465,0.8224359791179193,0.815536460211177,0.8300973326531582,0.7931531448317387
9.200,0.8296637507888465,0.8152037051925488,0.8174204348334813,0.8105766291777774,0.8251482587008572,0.7868038176653285
9.400,0.8246289515246262,0.8101688680242004,0.8124576360542203,0.8050618663010439,0.8202552307294568,0.7819457988218829
9.600,0.8195853781589838,0.8051817602432799,0.8075178427522077,0.7998442504185185,0.8155738247574787,0.7769879012162919
9.800,0.814505857338396,0.8002582552076364,0.8026140275228081,0.7946338475356909,0.810249372883985,0.7715612028971732

File: Datafiles from lab/RDF_10h_removedPole_dist10nm_step0.2nm.csv
Centers ROI,Top-Level ROI
Bin Width (nm),0.200
Maximum Distance (nm),10.000
Bin Count,50

Center Ion Count,4088163

Center Ion(s),Cr

Neighbor Ion(s),Si,Cr,Fe,V,Mn,H
Bulk Ion Counts,50330,4088163,7380469,3225,7449,1836
Bulk Concentration (ionic %),0.43645772196298965,35.452221537718685,64.0028350240108,0.027966941254334222,0.06459713035768547,0.01592164469549074
Bulk Density (ions/nm^3),0.13100902720656374,10.641491311183533,19.21136626302802,0.008394677384088377,0.01938975250668971,0.004779109357267057

,Total Counts
Distance (nm),Si,Cr,Fe,V,Mn,H
0.000,21152,1837764,2970468,1365,3228,776
0.200,144750,12283018,20437020,9135,21889,5063
0.400,386848,32217656,54889518,24661,57760,13636
0.600,743516,61016364,105965737,46881,110654,26411
0.800,1210327,98486112,173323818,76818,179172,43018
1.000,1789411,144652614,256866054,114046,262916,63481
1.200,2474388,199508430,356320456,157502,361703,88958
1.400,3271356,263069760,471379880,208111,478503,117153
1.600,4167552,335123128,601729199,265057,609401,148021
1.800,5171196,415448778,746954840,330281,758132,184076
2.000,6273129,503907450,906894351,400674,921280,224822
2.200,7473081,600254732,1081172687,476804,1096527,266298
2.400,8767894,704299526,1269548248,561803,1287579,313975
2.600,10164691,815982450,1471668801,649656,1492647,362249
2.800,11641211,935091954,1687282096,743517,1709509,414955
3.000,13213432,1061347304,1916226135,846627,1943280,471473
3.200,14872618,1195154584,2158155994,951463,2187873,531982
3.400,16621422,1335975946,2412847692,1067377,2446017,591063
3.600,18454002,1483709668,2679839571,1184638,2715955,656602
3.800,20360503,1638185538,2959177826,1308980,2995935,722984
4.000,22364302,1799500308,3250354579,1436604,3293414,794661
4.200,24436154,1966876800,3553335080,1571837,3598537,865754
4.400,26592604,2140691326,3867664472,1709393,3920643,942174
4.600,28799655,2320758686,4193193430,1852602,4246842,1019761
4.800,31113301,2506901030,4529727186,2001896,4591453,1101517
5.000,33475059,2698755522,4876796184,2155162,4940743,1183701
5.200,35919699,2896616980,5234408271,2312708,5304508,1271760
5.400,38428987,3099902854,5602136427,2473201,5677240,1357439
5.600,41012457,3308920892,5979852809,2642345,6064434,1449512
5.800,43644948,3523005472,6367347827,2811166,6457253,1541775
6.000,46348693,3742457760,6764230086,2984880,6859255,1638077
6.200,49101731,3966842182,7170655299,3160881,7274912,1736395
6.400,51941331,4196310242,7586197264,3343452,7687511,1834112
6.600,54820277,4430774552,8010704387,3530849,8121299,1935590
6.800,57764519,4669977492,8443781040,3723839,8559884,2039936
7.000,60746474,4914068004,8885714299,3918901,9006372,2145289
7.200,63808200,5162358062,9336012909,4113913,9471195,2252487
7.400,66927226,5415562724,9794257307,4315045,9933593,2362073
7.600,70095725,5673032036,10260370497,4519890,10410686,2471925
7.800,73279223,5934418438,10734645541,4728184,10889735,2586203
8.000,76558810,6199786418,11216061512,4940465,11379603,2702977
8.200,79853143,6469705798,11705235810,5150437,11875855,2815752
8.400,83230501,6743563732,12201254220,5377145,12382060,2931640
8.600,86617576,7020907484,12704778330,5597303,12888441,3050235
8.800,90088220,7302649384,13215006509,5822737,13412575,3171664
9.000,93561967,7587961974,13732417017,6046869,13941948,3297976
9.200,97123638,7877562790,14256170802,6276391,14471506,3419151
9.400,100700384,8169890244,14786596601,6510702,15014866,3548173
9.600,104332895,8466004440,15322827766,6747146,15556853,3673042
9.800,108010471,8765516880,15865357491,6988679,16110632,3802012

,Concentration (ionic %)
Distance (nm),Si,Cr,Fe,V,Mn,H
0.000,0.43749908216614164,38.01153854188621,61.439912235433745,0.028233086571330532,0.0667665959357179,0.01605045800685164
0.200,0.43995790385514066,37.3334083060101,62.116949777171584,0.027765219010132708,0.06653014547485439,0.015388648478193968
0.400,0.44165732514067035,36.78231184150433,62.6663643036559,0.02815501513590369,0.06594354139125734,0.0155679731719388
0.600,0.4428074177049702,36.338826038157215,63.10881590466649,0.027920387119344713,0.06590095169266803,0.01572930065930789
0.800,0.4428253529805153,36.03335900965488,63.414416835929956,0.028105592922621096,0.06555410574516217,0.01573910276686863
1.000,0.4431993933094819,35.82740397003856,63.62030818777833,0.02824679070899484,0.06511875231087534,0.015722905853758146
1.200,0.44271557821064955,35.6958932654656,63.752579104943244,0.02818013545140605,0.06471561969486053,0.015916296234245786
1.400,0.44295820044154705,35.62098025411776,63.82722741552811,0.028179285303125304,0.06479173400445612,0.015863110604999443
1.600,0.4423953938597737,35.574103983124715,63.8749620853036,0.02813642059182226,0.06468934170792351,0.01571277541216464
1.800,0.4424184396650826,35.54346037619253,63.90525418357406,0.0282569843941369,0.06486150911707242,0.015748507057127544
2.000,0.4421988591791644,35.52091779427489,63.92784962786971,0.028243893231392585,0.06494190777594094,0.015847917668898263
2.200,0.4420005695623967,35.502483303275284,63.94670999140873,0.02820090396044536,0.0648548515050949,0.015750380288040114
2.400,0.44175668371948856,35.48503471312128,63.964211230013376,0.02830556918042803,0.06487266258771553,0.01581914137771584
2.600,0.4418815128810481,35.47255489521366,63.97668519837132,0.028241977658961814,0.06488865372861388,0.015747762146399415
2.800,0.44147616453318866,35.4620158794274,63.987743906334096,0.02819681160535814,0.06483066723513274,0.015736570864824054
3.000,0.4413232818003774,35.448570464604714,64.00117748135783,0.028276999200571664,0.06490476562463389,0.0157470074118722
3.200,0.44108124885722755,35.445022287815114,64.00501519384356,0.028217795164337863,0.0648863404668236,0.015777133852934676
3.400,0.44093921369225514,35.44126267542011,64.00891356164668,0.028315770762164523,0.06488884119889915,0.015679937279890095
3.600,0.4407914870000458,35.439824425838054,64.01053112612944,0.028296211606390863,0.06487318268824341,0.01568356673783844
3.800,0.44044119240297536,35.43745415985203,64.0133404472318,0.028316034826430695,0.06480847667475642,0.015639689012018648
4.000,0.44043777278606133,35.43897358313938,64.0117867993258,0.028292171431755248,0.06485978981246243,0.015649883504521813
4.200,0.4402367940026201,35.43485348104013,64.01616406723593,0.02831789657139566,0.06483051268950943,0.015597248460414204
4.400,0.44016408629278375,35.43298886952469,64.01806300747916,0.028294085376531032,0.06489497018701887,0.015594981139824339
4.600,0.43969805062615025,35.432128274033346,64.01948138161309,0.028284557158275235,0.06483855965348409,0.015569176915646162
4.800,0.43973684894906645,35.43104473419162,64.02046376790948,0.028293604685781827,0.06489285962674736,0.01556818463729801
5.000,0.4394605831720721,35.429263187765244,64.02258155936262,0.028292967290969948,0.06486207537627739,0.01553962703281165
5.200,0.4393398804955129,35.42900952022102,64.02292803861927,0.02828712056693506,0.06488032961544282,0.015555110481827073
5.400,0.43918962006295065,35.427557762069455,64.0245908359475,0.028265231335119753,0.06488291972427443,0.015513630860699805
5.600,0.4391082410190984,35.427636841105766,64.02451451550695,0.02829080601329517,0.064930100298951,0.01551949605594406
5.800,0.4388716812287969,35.42557398567392,64.0268524504604,0.028267673698069977,0.06493089372519568,0.01550331521363087
6.000,0.43872034394006637,35.42478221874283,64.02781087742139,0.028253818941988834,0.06492728312258168,0.01550545783114773
6.200,0.4384564096022176,35.422119447853,64.03073196940157,0.02822524799461484,0.06496169749478055,0.015505227653812096
6.400,0.438422847455652,35.419929556771585,64.03305694733076,0.028221181820914345,0.06488821902670625,0.015481247594378758
6.600,0.4382156065964399,35.418182180961054,64.034986218949,0.02822446767891073,0.06491904387196111,0.015472481942621397
6.800,0.4380797097860392,35.41659170403021,64.0366995438854,0.02824118224562615,0.06491721152429505,0.015470648528417483
7.000,0.43779351447011394,35.415176555207104,64.03841795881938,0.02824311155328034,0.064907985449579,0.015460874500536053
7.200,0.43770151334177715,35.411936649984234,64.04172157885142,0.02821997714802189,0.06496902254968911,0.015451258124859807
7.400,0.4376228303819168,35.41120750152835,64.04255577809411,0.02821515725342237,0.06495364210257266,0.015445090639625575
7.600,0.4375267411891469,35.410193979343404,64.04365554312588,0.02821245863757616,0.0649819018081841,0.015429375895805085
7.800,0.4372125896811793,35.40706829724053,64.04710618028979,0.028210200470181256,0.06497243072967324,0.015430301588640411
8.000,0.437193369930187,35.40422737674244,64.04994709002855,0.028212801927983748,0.06498385991158517,0.015435501459254488
8.200,0.4369615872302758,35.40265051817683,64.05181094051943,0.02818352593146571,0.06498545023477169,0.01540797790722932
8.400,0.4369344327618505,35.4016275119479,64.05281750735628,0.028228351051896475,0.06500199202841754,0.015390204853650363
8.600,0.436716131398049,35.39863035783972,64.0560715130999,0.02822097575696061,0.06498207815550046,0.015378943749879675
8.800,0.4366823083910183,35.39794426369361,64.05676067029022,0.028224403083042297,0.06501442932791504,0.015373925214203263
9.000,0.43644620510987264,35.39619050623763,64.05873546946579,0.02820732731972737,0.06503615188465607,0.015384339982328903
9.200,0.43641218624061745,35.3967836278089,64.0582127609396,0.028202130546334515,0.06502579291412265,0.01536350155043403
9.400,0.4362674182173064,35.394670628749935,64.06043420190998,0.0282065175870854,0.06504937284746418,0.015371860688220959
9.600,0.43618995355523316,35.394264517264645,64.06094196452976,0.02820814375341906,0.06503934341643246,0.015356077480514853
9.800,0.4361277703053284,35.39365486562983,64.0615944323284,0.028219088033137753,0.06505197086280341,0.015351872840496198

,Density (ions/nm^3)
Distance (nm),Si,Cr,Fe,V,Mn,H
0.000,0.15439904187270853,13.414759870847028,21.68293367594274,0.009963818653377797,0.023562788727548373,0.005664412655693165
0.200,0.1509432578091572,12.808557876673703,21.31143612235511,0.00952584911976961,0.02282554038124105,0.005279624969172801
0.400,0.14862091994398946,12.37751693988076,21.087689894848026,0.009474368503233115,0.02219048395226247,0.00523873682778828
0.600,0.1466836763334577,12.037541341437763,20.90532533065099,0.009248862741607215,0.02183024376207429,0.005210462956604768
0.800,0.14483251718632068,11.785237798424644,20.74061377568518,0.009192345791855244,0.02144043037072415,0.005147704070322437
1.000,0.14353635152493852,11.60320823561789,20.604330822694084,0.00914812010544986,0.021089623008649624,0.005092084004823164
1.200,0.14221888603923794,11.467024035857465,20.480012966969323,0.00905264614480512,0.0207893821571437,0.005112984570034501
1.400,0.1412974409594848,11.362592112208464,20.359988568590218,0.008988796002489285,0.020667652616051677,0.005060109355486385
1.600,0.14018917713639015,11.272957254928828,20.24112027078466,0.008916054970457516,0.02049918626956383,0.004979168151688473
1.800,0.13928838441824912,11.190291200750433,20.119549306773866,0.008896260535095506,0.020420610910082706,0.004958166089657717
2.000,0.13834052448801304,11.112607588081993,19.999627007918406,0.008836013305116176,0.020316871915166523,0.004957971276605992
2.200,0.13740494926388502,11.03667563564036,19.87914732929206,0.008766829829466244,0.020161461758741814,0.00489632899457052
2.400,0.13646322837685534,10.961695825958774,19.759209281300688,0.008743884345750814,0.020039839342291664,0.004886697093922802
2.600,0.13564383127348567,10.88896708910536,19.638845345450928,0.008669405577582988,0.01991879121744818,0.004834071417910186
2.800,0.13466725111201902,10.817282066457393,19.518728912210744,0.008601114655945591,0.019775853026051712,0.004800260830697755
3.000,0.13377456973176918,10.745223415731298,19.400132132090743,0.008571366065099404,0.019674029114340044,0.004773256313359497
3.200,0.13287967593332026,10.678130360918447,19.282083967750175,0.008500863472896613,0.01954759109816854,0.00475300285143877
3.400,0.1320218633422365,10.61148882275699,19.164945590025617,0.008478041194588908,0.0194284052295157,0.004694739030911576
3.600,0.13116359553228513,10.545609281980845,19.047217702808126,0.008419928614084641,0.019303911590769714,0.004666861917197662
3.800,0.13025549452416638,10.480225727946285,18.931220466929407,0.008374146612303405,0.019166373001062813,0.004625260901121152
4.000,0.12945935985404253,10.416697017006493,18.815200362434556,0.008316013359315077,0.019064456747827033,0.004600023034967659
4.200,0.12860255174197313,10.351276041315115,18.70048611095953,0.00827226122091258,0.018938374702414492,0.004556288750710124
4.400,0.1277898281583324,10.28701727328293,18.58592630683958,0.008214428257009215,0.018840512769647107,0.004527584194283819
4.600,0.12686971680596715,10.223525152221736,18.47207068892812,0.00816117731598411,0.018708406120131898,0.004492303441821434
4.800,0.12610304434759448,10.160537185081079,18.359105908391474,0.00811373823906605,0.018609282289876464,0.004464477976818636
5.000,0.12524409974486758,10.097165348816269,18.246120124964847,0.008063356198844886,0.018485371724236734,0.004428717096872018
5.200,0.12444038519521536,10.035054379331001,18.134110241632623,0.008012157183278627,0.018376964094022653,0.004405891716293811
5.400,0.12362822510996475,9.972562843078173,18.022389798978818,0.007956427526184593,0.018264002241935137,0.00436695805343621
5.600,0.12284385947999404,9.911149997359695,17.911343331121166,0.007914567466115597,0.018164687819647043,0.004341696681146539
5.800,0.12201698858190635,9.849170136507382,17.80102034040882,0.007859099974728882,0.018052365776022473,0.004310298240494379
6.000,0.12121904245504264,9.787916696931319,17.69097337805212,0.00780656954972188,0.017939498812943086,0.004284179607990864
6.200,0.12039575146705322,9.72656026022983,17.58219956103609,0.0077503712301493135,0.017837833397292717,0.004257580672026286
6.400,0.11964210040380097,9.665816443919436,17.474110833673635,0.007701335567994766,0.017707477748641526,0.00422470906754038
6.600,0.11884784271534835,9.605715729296005,17.366839190274924,0.007654718464914816,0.017606603231798988,0.004196270220987776
6.800,0.11807678098752547,9.545927484301522,17.259980725654444,0.007611920425335938,0.01749730744484557,0.0041698447502102245
7.000,0.11727558039812172,9.486973306219214,17.15453149868607,0.007565729482468062,0.017387470153105385,0.004141639769852422
7.200,0.11652940770258709,9.427730719774814,17.049847113528934,0.007513013142981201,0.017296722734471498,0.004113593174039971
7.400,0.11579411640608017,9.369733932604419,16.945530817575786,0.0074656735814431375,0.017186602417566556,0.004086739765990884
7.600,0.11505820550442873,9.311964257895838,16.841823337948263,0.007419146210092161,0.017088557814760874,0.0040575263989570684
7.800,0.11427083697077955,9.25406867162178,16.739491500267636,0.007373079583988606,0.016981336344682477,0.004032897310965497
8.000,0.11356251526691818,9.19637256307611,16.63719899370423,0.007328374513503736,0.01687978613328718,0.00400942578429091
8.200,0.11280977856474089,9.13985412510814,16.536168899127432,0.007276102550924619,0.01677720528567011,0.003977856696426168
8.400,0.11211314913453317,9.083715192149873,16.435333412149138,0.0072431218370655895,0.016678882413224183,0.003948977701441
8.600,0.11137310440918338,9.027501095883231,16.335837006598066,0.007197026749268941,0.016571990945170294,0.00392200009300128
8.800,0.11068828216311667,8.97251289407763,16.236821742683066,0.007154195698589888,0.016479567318945412,0.0038969139334598833
9.000,0.10995905736340321,8.917781153215689,16.13907529873199,0.007106605777537626,0.016385327382969456,0.003875958830227747
9.200,0.10928844266915043,8.864233126723978,16.041766324445067,0.007062513432339423,0.016284072408997555,0.0038474020921731573
9.400,0.10859249370491972,8.810182440728875,15.945454570573233,0.007020959979155672,0.01619161394245739,0.003826251091221917
9.600,0.10791811093607342,8.756923752007554,15.849369718970552,0.006978999773081002,0.01609143681741206,0.003799259610584533
9.800,0.10725378586478544,8.704108608522615,15.754210117350416,0.006939718658793025,0.01599776631540066,0.003775376379048885

,Bulk Normalized Concentration
Distance (nm),Si,Cr,Fe,V,Mn,H
0.000,1.0023859360271332,1.0721905960517761,0.9599561052629063,1.009516425646121,1.0335845503665524,1.0080904525772632
0.200,1.0080195210578673,1.053062592037849,0.9705343482654833,0.992787118106087,1.029924163913559,0.9665237965366904
0.400,1.0119131886458448,1.037517826700099,0.9791185699843838,1.0067248641837196,1.0208432019521076,0.9777867468897792
0.600,1.014548249286145,1.0250084328141538,0.9860315700232822,0.9983353869639822,1.0201838894044222,0.9879193362330636
0.800,1.0145893420991314,1.016392131345504,0.9908063730636291,1.0049576986995452,1.0148145185734685,0.9885349829045105
1.000,1.015446333074762,1.0105827622655663,0.9940232829359985,1.010006437676385,1.0080750019436089,0.9875176939610466
1.200,1.0143378291476088,1.006873242837199,0.9960899244701632,1.0076230788033993,1.0018342817477954,0.9996640760833917
1.400,1.0148937185698563,1.0047601732438551,0.9972562526579203,1.0075926804744217,1.0030125741761762,0.9963236153292708
1.600,1.0136042315165812,1.0034379353428207,0.998002073835335,1.006059988325029,1.001427483693586,0.986881425423012
1.800,1.0136570334356427,1.002573571824738,0.9984753669052294,1.0103709282028732,1.0040927322610622,0.9891256436332717
2.000,1.0131539366295406,1.0019377137334853,0.9988284050837285,1.0099028340117617,1.0053373488318502,0.9953693837538431
2.200,1.0126996208807528,1.0014177324685598,0.9991230852105064,1.0083656880451624,1.0039896686738619,0.9892432967368545
2.400,1.0121408363052133,1.0009255604861793,0.9993965299508539,1.01210815022688,1.0042653942753246,0.9935620144943987
2.600,1.0124268414674042,1.0005735425486197,0.9995914270730402,1.009834339841686,1.0045129461527809,0.9890788575918559
2.800,1.0114981184148337,1.0002762687719948,0.9997642117310733,1.008219359740969,1.0036152825389324,0.9883759602599912
3.000,1.011147837677163,0.9998970142643927,0.9999741020432555,1.011086587675704,1.0047623673876067,0.9890314545413765
3.200,1.010593298414892,0.9997969309230477,1.000034063644711,1.0089696584164263,1.0044771355559716,0.9909236234497186
3.400,1.010267871328086,0.9996908836224292,1.0000949729435205,1.0124729231079654,1.0045158482984993,0.9848189417473244
3.600,1.0099294039696785,0.9996503149494469,1.0001202462690244,1.0117735561090584,1.0042734457247464,0.9850468992239396
3.800,1.0091268185657705,0.999583456911129,1.0001641399668788,1.012482365122513,1.0032717601525127,0.9822910453747314
4.000,1.009118983632988,0.9996263152489553,1.000139865293649,1.011629093595304,1.0040661164562974,0.9829313367955075
4.200,1.0086585065390385,0.999510099623515,1.000208257075177,1.0125489346106824,1.0036128900855454,0.97962545696247
4.400,1.0084919206220584,0.9994575045692543,1.0002379267021944,1.0116975295661306,1.0046107284903247,0.9794830520392834
4.600,1.0074241524438772,0.9994332297719634,1.0002600878163608,1.0113568338079084,1.0037374616250254,0.9778623511210244
4.800,1.0075130461006139,0.9994026663884933,1.0002754369223184,1.0116803417462386,1.0045780558273159,0.9778000285176043
5.000,1.006880073505349,0.9993524143492951,1.000308525948021,1.0116575507371655,1.0041014982728316,0.9760063944406896
5.200,1.0066035228327743,0.9993452591546916,1.000313939446603,1.0114484923356148,1.0043840841874745,0.9769788724297135
5.400,1.0062592502377417,0.9993043094457991,1.0003399195040117,1.0106658099673056,1.0044241805325793,0.9743736377369047
5.600,1.0060727967973344,0.9993065400263629,1.0003387270499504,1.011580271006961,1.005154562430588,0.9747420164663908
5.800,1.005530797473236,0.9992483531104979,1.0003752556654806,1.0107531403238152,1.0051668451162166,0.973725736890841
6.000,1.0051840576147912,0.9992260197588276,1.0003902304234056,1.0102577427057795,1.0051109509519711,0.9738603095155816
6.200,1.0045793384757606,0.9991509110413953,1.0004358704638678,1.0092361455595573,1.005643704837605,0.9738458526337684
6.400,1.0045024418031239,0.9990891408338757,1.0004721966348618,1.0090907534101792,1.004506216722151,0.9723397230917538
6.600,1.0040276172123708,0.9990398526444552,1.0005023401686213,1.0092082441992685,1.0049834027067943,0.9717891737028553
6.800,1.0037162541557396,0.9989949900981362,1.0005291096849367,1.0098058986428995,1.004955036931784,0.9716740213904542
7.000,1.0030605312723453,0.9989550730277321,1.000555958728941,1.0098748839365235,1.004812212093204,0.9710601383357597
7.200,1.0028497408023702,0.998863685095401,1.0006075755054604,1.0090476785210987,1.0057571008177053,0.9704561570348222
7.400,1.0026694645558956,0.9988431180216253,1.0006206092912666,1.008875335948642,1.0055190028243226,0.9700687922020937
7.600,1.0024493076244574,0.9988145296245945,1.0006377923587253,1.008778842884861,1.0059564790009723,0.9690817871457039
7.800,1.0017295322781659,0.99872636358119,1.0006917061761775,1.0086980987171537,1.0058098613655073,0.9691399276740873
8.000,1.0016854965101516,0.9986462298018424,1.0007360934246126,1.0087911177491182,1.0059867915456664,0.9694665189725068
8.200,1.0011544423249519,0.9986017513884392,1.000765214798536,1.0077443105115373,1.006011410645272,0.9677378312300299
8.400,1.001092226749287,0.9985728954751973,1.0007809417087028,1.0093471000344645,1.0062674869377368,0.9666215487153227
8.600,1.000592060632808,0.9984883548179923,1.000831783296304,1.0090833852839385,1.0059592089568603,0.9659142660202205
8.800,1.0005145662838055,0.9984690021761449,1.0008425509004277,1.0092059344769486,1.0064600233465313,0.9655990639307132
9.000,0.999973612901004,0.9984195339797974,1.0008734057707602,1.0085953649062673,1.0067963007728,0.9662531903306439
9.200,0.9998956697978274,0.9984362641463582,1.0008652388118122,1.0084095464663603,1.0066359380682022,0.9649443788169204
9.400,0.9995639812607111,0.9983766628303526,1.0008999472894844,1.008566411699172,1.0070009687314987,0.965469396046409
9.600,0.9993864963448185,0.9983652076529992,1.0009078807289888,1.008624557719463,1.0068457074841928,0.96447809093893
9.800,0.9992440237826994,0.998348011223315,1.0009180750867608,1.0090158868826764,1.0070411874738,0.964214007667442

,Bulk Normalized Density
Distance (nm),Si,Cr,Fe,V,Mn,H
0.000,1.1785374272664848,1.2606090141471964,1.1286513087656453,1.1869209735520792,1.2152186429104195,1.185244411090934
0.200,1.1521592139689953,1.203643126900148,1.1093139254425983,1.1347486846636063,1.1771960664978034,1.1047298930593974
0.400,1.13443266554187,1.1631374379710082,1.0976673707705507,1.1286161539919604,1.1444438986318404,1.0961742944472108
0.600,1.1196455653561912,1.1311893220066882,1.0881748358982135,1.1017532084244115,1.125865002894832,1.0902581562988929
0.800,1.1055155531989505,1.1074799061329972,1.0796011846174718,1.095020734123601,1.1057609097035628,1.077126235350714
1.000,1.0956218406127294,1.0903742620570158,1.0725073136701788,1.08975243322508,1.087668499191696,1.065488069880678
1.200,1.0855655451513235,1.0775767888666459,1.0660362561710561,1.07837927898979,1.0721839873908188,1.0698613879298988
1.400,1.0785320979194752,1.067763133938483,1.0597886839403352,1.0707732520521902,1.0659059525860928,1.0587975660762068
1.600,1.0700726516757653,1.0593399858421784,1.053601289656238,1.0621081147629783,1.0572175308834577,1.0418611041233465
1.800,1.0631968451962566,1.0515717086561116,1.0472732147891861,1.0597501402445615,1.0531651140486367,1.0374665484727585
2.000,1.055961771778441,1.0442716404234946,1.04103095709582,1.0525733033963074,1.04781491708865,1.0374257850088655
2.200,1.048820468281447,1.0371361788400386,1.0347596863815551,1.0443319532544826,1.039799850554351,1.0245275068094477
2.400,1.041632254559771,1.0300901918172622,1.0285166089059987,1.0415986160855137,1.033527340556702,1.0225120893063784
2.600,1.0353777458374236,1.0232557421403659,1.0222513628947665,1.0327264742794455,1.0272844488642103,1.011500481896183
2.800,1.0279234491199398,1.0165193721569001,1.015999000017726,1.024591447939203,1.0199126068900979,1.0044258190908595
3.000,1.0211095569837716,1.0097478916736744,1.00982573891301,1.0210477035539125,1.0146611777304664,0.9987752856295996
3.200,1.0142787773227797,1.0034430371330012,1.003681034641365,1.0126492161580272,1.0081403097550818,0.9945373700669583
3.400,1.0077310408089346,0.997180612420835,0.9975836870544841,1.0099305555992588,1.0019934613818642,0.9823460146968204
3.600,1.0011798295813439,0.9909897939678886,0.9914556540137495,1.0030080048155425,0.9955728720162684,0.9765128956719282
3.800,0.99424823847284,0.9848455842774811,0.98541770573404,0.9975543108036663,0.9884795071236815,0.9678081323014789
4.000,0.9881712933408945,0.9788756775151622,0.9793785670852636,0.9906292974495478,0.9832233155760783,0.9625272600161195
4.200,0.9816312240774349,0.9727279512446325,0.9734074013751084,0.9854174070574969,0.9767208063063473,0.9533761230598092
4.400,0.97542765474355,0.9666894397096323,0.967444275038778,0.9785281650703083,0.9716737107988815,0.9473698666047949
4.600,0.9684043879352674,0.9607229713637467,0.9615178033681726,0.9721847478562009,0.9648604908018945,0.939987580529098
4.800,0.9625523296861527,0.9548038792648357,0.9556377020266015,0.9665336579158086,0.9597483146551781,0.9341652686875649
5.000,0.9559959524574859,0.9488487142967253,0.9497565074317086,0.9605319930612829,0.9533577964885857,0.9266825188123731
5.200,0.9498611496367231,0.9430120352384064,0.9439261108946447,0.9544330075703928,0.9477668210402566,0.9219064446797528
5.400,0.9436618815208697,0.9371395936392526,0.9381107804738819,0.9477943180122131,0.9419409678196679,0.9137598089894857
5.600,0.9376747701996477,0.9313685185218077,0.9323305321387408,0.9428078178581585,0.9368189621492072,0.9084740181859632
5.800,0.9313632135403959,0.9255441599765748,0.9265879426111724,0.9362003582919517,0.9310261061761452,0.9019040825965179
6.000,0.9252724414472211,0.9197880645398676,0.9208597210547242,0.9299427711800788,0.9252051467265366,0.8964389152293389
6.200,0.9189882104629599,0.9140222902787912,0.915197769919819,0.9232482530942394,0.9199618917847682,0.8908732472405677
6.400,0.9132355453274195,0.9083140850532176,0.9095714794268586,0.9174069729698249,0.9132389772655541,0.883995060945056
6.600,0.9071729273125532,0.9026663132451188,0.9039877202121298,0.9118537991017844,0.9080365118494672,0.87804440268917
6.800,0.9012873654985025,0.8970479047677611,0.8984254679934458,0.906755563920049,0.9023997309304891,0.8725150312515046
7.000,0.8951717518916593,0.8915078750521562,0.892936570143879,0.9012531555778978,0.8967350226418046,0.8666133080957216
7.200,0.8894761695990122,0.8859407430861563,0.8874874842369282,0.8949734217567051,0.8920548484826668,0.8607447259571264
7.400,0.8838636456975288,0.8804906811094628,0.8820575583001196,0.8893341863969528,0.8863755435577096,0.8551258112092865
7.600,0.8782463923116907,0.8750619612976194,0.8766593227864327,0.8837917016507056,0.881319027092538,0.84901308918308
7.800,0.8722363596411349,0.8696214093504302,0.8713326929007924,0.8783041023069986,0.8757892262329651,0.8438596000807391
8.000,0.8668296963068247,0.8641996026826904,0.8660081102988634,0.8729786956904674,0.8705519127932881,0.8389483237486969
8.200,0.8610840105458699,0.8588884638286303,0.8607492394203653,0.866751897424438,0.8652614456982759,0.832342681252415
8.400,0.8557665950588491,0.8536129877401172,0.8555004983575107,0.8628231325237711,0.8601905778565124,0.8262999245740698
8.600,0.8501177879412835,0.8483304484208807,0.8503214598555718,0.8573321427349294,0.8546777964005857,0.82065502163861
8.800,0.8448904974204025,0.8431631086000219,0.8451674659876004,0.8522299751685812,0.8499111741245667,0.8154058930529141
9.000,0.8393242794638056,0.8380198688734225,0.8400795173944183,0.8465609162071891,0.8450508781541337,0.8110211632495937
9.200,0.8342054360638358,0.8329878649065128,0.8350143401990727,0.8413084993267289,0.8398287911812873,0.8050458369032387
9.400,0.8288932146156649,0.8279086251256844,0.8300010708379454,0.8363585231355636,0.835060372063598,0.8006201166758748
9.600,0.8237456092694854,0.8229038107473322,0.8249996123114066,0.8313600932787828,0.829893873676846,0.7949723110661663
9.800,0.8186747749502553,0.8179406771093398,0.8200463153768065,0.8266808051428942,0.8250629454853139,0.7899748879585884
